Repository: Cir0Arruda/SENAI-DI-RedTeam

# Dados da garra SAMI (UR30): simulações e fatiamentos

Esta pasta guarda os arquivos que geram os números, as imagens e o vídeo do site. Nada aqui é ensaio físico: são fatiamentos reais no OrcaSlicer e simulações numéricas, com as hipóteses descritas em cada arquivo e no [relatório](RELATORIO_R07.md).

## Variantes comparadas

| Código | O que é |
|---|---|
| R07 COM (`F25_COM`, `R07_COM`) | esqueleto interno (almas 100%) + zonas + giroide 25% (superior) / 20% (inferiores) |
| R07 SEM (`F25_SEM`, `R07_SEM`) | mesmas zonas, sem as almas |
| `UNI_30` / `UNI_35` / `UNI_40` | giroide uniforme 30/35/40%, sem esqueleto e sem zonas |
| `UNI_HONEYCOMB3D30` | 3D honeycomb (Hexa3D) 30% uniforme, padrão da garra instalada |
| `UNI_TPMSD40` | TPMS-D 40% uniforme, proposta inicial |
| R06 | versão anterior: zonas TPMS-D |

A garra instalada é de Tritan Hexa3D 30%. Sua massa é estimada como o fatiamento Hexa3D 30% × 1,18/1,10 (densidades), dando 1.577 g de peças impressas.

## Pastas

| Pasta | Conteúdo | Origem |
|---|---|---|
| `orca/` | massa por peça, filamento, tempo e avisos de cada fatiamento | OrcaSlicer CLI, Creality K1 Max, 1:1, PA6-CF 1,10 g/cm³, 5 paredes, camada 0,2 mm. Nada foi enviado à impressora. |
| `montagem/` | garra **montada** (superior + inferior): carga máxima numa asa, FS a 24/30 kg, rigidez, flecha | FE por voxels de 3 mm, giroide homogeneizado (Gibson-Ashby), pico × 2,2 (calibrado contra o Fusion [F1] na peça maciça: `fusion/calibracao_pico.json`) |
| `impacto/` | tranco de 24 kg numa asa aplicado em 10 ms; séries no tempo (`hist`) | FE transiente 3D (Newmark, Rayleigh 3%) da peça superior |
| `fadiga/` | vida estimada da peça superior | curva S-N normalizada conservadora + regra de Miner |
| `decisao/` | tabela consolidada para decidir com × sem esqueleto (`DECISAO_ESQUELETO.json`, `dados_comparativos.csv`) e peso do conjunto inteiro de cada rodada (`peso_conjunto.csv`) | junta as pastas acima; o conjunto vem de `scripts/conjunto_dados.py` |
| `brutos/` | todos os logs, JSON, CSV, relatórios em texto e scripts gerados nas rodadas (R04 a R07, Fusion, impacto do PAD) | cópia das pastas de trabalho, sem caminhos locais |
| `materiais/`, `fusion/` | cartões de material e montagem do modelo do Fusion | |
| `videos/` | números mostrados junto dos vídeos (`videos_r07.json`) | gerados por `scripts/r07_videos.py` só com campos já calculados |
| `scripts/` | scripts Python que geraram os resultados, as figuras e o vídeo | |

## Arquivos 3D finais da garra SAI

A pasta [`modelos/SAI_final/`](../modelos/SAI_final/) tem os arquivos que entraram nos cálculos, prontos para imprimir: os 4 projetos do OrcaSlicer com as zonas internas, os STL das peças e das zonas, o CAD (STEP) e um `LEIA-ME`. O script [`scripts/sai_pacote_final.py`](scripts/sai_pacote_final.py) monta a pasta e confere cada arquivo; o resultado fica em `manifesto.json`.

## Página de evidências

[`evidencias.html`](../evidencias.html) (botão "Evidências dos dados" no último slide) reúne, fora da apresentação, os relatórios nativos do Autodesk Fusion com as imagens extraídas deles, os fatiamentos do OrcaSlicer, os vídeos e os logs, cada item com a sua origem. As imagens do Fusion são conferidas byte a byte contra os relatórios por `python dados/scripts/evidencias_fusion.py --conferir` (manifesto em `evidencias/fusion/manifesto.json`).

## Arquivos completos (Release)

Os arquivos grandes estão na [Release `dados-2026-11-12`](https://github.com/Cir0Arruda/SENAI-DI-RedTeam/releases/tag/dados-2026-11-12), porque o GitHub não aceita arquivos acima de 100 MB no repositório. Dentro de cada zip, `desempenho/` é a pasta das rodadas da garra (R04 a R07), `fusion/` é a dos estudos do Fusion e `impacto_pad_hexa15/` é a do estudo de impacto do PAD.

| Pacote | Conteúdo | Tamanho |
|---|---|---|
| [`orca_fatiados_R07.zip`](https://github.com/Cir0Arruda/SENAI-DI-RedTeam/releases/download/dados-2026-11-12/orca_fatiados_R07.zip) | 15 fatiamentos R07 (com e sem esqueleto, giroide 30/35/40%, TPMS-D 40%, Hexa3D 30%), cada um com o G-code dentro | 1,04 GB |
| [`orca_fatiados_R06.zip`](https://github.com/Cir0Arruda/SENAI-DI-RedTeam/releases/download/dados-2026-11-12/orca_fatiados_R06.zip) | 6 fatiamentos R06 (zonas TPMS-D e superior uniforme 20/30/50%) | 583 MB |
| [`orca_fatiados_R04.zip`](https://github.com/Cir0Arruda/SENAI-DI-RedTeam/releases/download/dados-2026-11-12/orca_fatiados_R04.zip) | 5 fatiamentos da 1ª rodada (3 peças da garra e PADs) | 266 MB |
| [`orca_projetos_3mf.zip`](https://github.com/Cir0Arruda/SENAI-DI-RedTeam/releases/download/dados-2026-11-12/orca_projetos_3mf.zip) | 40 projetos do Orca ainda não fatiados, com os modificadores internos | 84 MB |
| [`modelos_3d.zip`](https://github.com/Cir0Arruda/SENAI-DI-RedTeam/releases/download/dados-2026-11-12/modelos_3d.zip) | 259 modelos STL, STEP e Fusion (.f3d): garra, PADs, modificadores, esfera de ensaio | 300 MB |

File: dados/brutos/fusion/ensaios_multimateriais/cenarios_garra_industrial.json
{
  "scenario_id": "garra_industrial_demonstrativo_v1",
  "date": "2026-11-10",
  "status": "DEFINED_NOT_SIMULATED",
  "authorization_basis": "Parent task: industrial gripper reference, infill 30/40/60/100, demonstration assumptions",
  "purpose": "Comparable exploratory loading cases; not an industrial service certification",
  "geometry_reference": {
    "name": "ModeloReferencia",
    "bounding_box_mm": [
      125,
      250,
      50
    ],
    "solid_CAD_volume_cm3": 692.442,
    "mount_hole_count": 2,
    "status": "Provided by parent, not independently inspected in CAD",
    "contact_patch_assumed_mm": [
      40,
      40
    ],
    "contact_patch_area_mm2": 1600,
    "lever_arm_assumed_mm": 200,
    "mount_model": "Use CAD verified support faces and two mount holes. Preliminary rigid fixture idealization; bolt preload, fit, washer areas and actuator compliance are not known."
  },
  "assumptions": {
    "payload_mass_kg": 2,
    "gravity_m_s2": 9.80665,
    "vertical_upward_acceleration_m_s2": 5.0,
    "number_of_opposed_jaws": 2,
    "normal_force_per_jaw_N": 100,
    "friction_coefficient_assumed": 0.3,
    "ambient_temperature_degC": 25,
    "friction_sensitivity": [
      0.15,
      0.3,
      0.5
    ],
    "normal_force_sensitivity_per_jaw_N": [
      50,
      100,
      150
    ],
    "infill_percent": [
      30,
      40,
      60,
      100
    ],
    "cycle_period_s": 10,
    "clamped_duration_per_cycle_s": 4,
    "released_duration_per_cycle_s": 6,
    "thermal_contact_temperature_degC": [
      40,
      60
    ],
    "thermal_contact_duration_per_cycle_s": 4,
    "reference_stress_free_temperature_degC": 25,
    "convection_h_assumed_W_m2K": 10,
    "impact_effective_mass_kg": 2,
    "impact_initial_velocity_m_s": 0.25,
    "impact_event_count_test": [
      1,
      100
    ],
    "impact_ramp_time_ms": 10,
    "impact_note": "Ramp is numerical loading assumption, not measured contact duration or peak force."
  },
  "analytical_checks": {
    "payload_effective_downward_force_N": 29.6133,
    "payload_tangential_force_per_jaw_N": 14.80665,
    "available_friction_total_N": 60.0,
    "antislip_margin_ratio": 2.0261166435351683,
    "normal_pressure_on_assumed_patch_MPa": 0.0625,
    "bending_moment_from_normal_with_assumed_lever_Nm": 20.0,
    "moment_from_shear_with_assumed_lever_Nm": 2.9613300000000002,
    "impact_kinetic_energy_J": 0.0625,
    "impact_equivalent_free_fall_height_mm": 3.186613165556026,
    "cycle_count_per_hour": 360
  },
  "life_checkpoints": [
    {
      "hours": 1000,
      "cycles": 360000,
      "clamped_hours": 400.0,
      "simulated_life_result": null,
      "status": "schedule_only; no calibrated fatigue/creep/wear law"
    },
    {
      "hours": 5000,
      "cycles": 1800000,
      "clamped_hours": 2000.0,
      "simulated_life_result": null,
      "status": "schedule_only; no calibrated fatigue/creep/wear law"
    },
    {
      "hours": 10000,
      "cycles": 3600000,
      "clamped_hours": 4000.0,
      "simulated_life_result": null,
      "status": "schedule_only; no calibrated fatigue/creep/wear law"
    }
  ],
  "cases": [
    {
      "id": "S01_hold",
      "type": "static",
      "description": "100 N normal plus 9.80665 N shear per jaw, gravity/selfweight separate",
      "normal_N": 100,
      "tangential_N_per_jaw": 9.80665
    },
    {
      "id": "S02_accelerating",
      "type": "static_equivalent",
      "description": "100 N normal plus effective payload shear; actual acceleration is not solved dynamically",
      "normal_N": 100,
      "tangential_N_per_jaw": 14.80665
    },
    {
      "id": "S03_fixture_idealization",
      "type": "sensitivity",
      "description": "Compare rigid fixture against realistic bolt/contact support when dimensions and hardware are known; fixed edge peaks are not failure proof"
    },
    {
      "id": "T01_contact40",
      "type": "thermal",
      "description": "40 C contact patch, ambient25 C, h10 assumed, stressfree25 C"
    },
    {
      "id": "T02_contact60",
      "type": "thermal",
      "description": "60 C contact patch, ambient25 C, h10 assumed, stressfree25 C; investigate loss of stiffness, not just HDT"
    },
    {
      "id": "I01_moderate_event",
      "type": "dynamic_event",
      "description": "2 kg effective rigid striker at .25 m/s into functional contact patch, kinetic energy .0625 J; mounted jaw responds. Moderate is scenario label, not severity certification"
    },
    {
      "id": "L01_time_checkpoints",
      "type": "long_term",
      "description": "1000/5000/10000 h schedule only until creep, fatigue and wear laws are calibrated; no invented lifetime"
    }
  ],
  "infill_modeling": {
    "allowed": "Explicitly model actual slicer architecture with external skins, or use independently calibrated effective orthotropic properties",
    "not_allowed": [
      "Scale all E/strength by nominal infill percent and present as validated",
      "Change only density of a solid body and call this infill stiffness simulation",
      "Assume 30% infill equals 30% total mass with solid walls"
    ],
    "mass_bounds": "f * rho * solid_CAD_volume <= nominal mass <= rho * solid_CAD_volume only as loose bounds for a fully solid reference envelope; actual CAD subtraction/skins must be measured."
  },
  "sources": {
    "gripper_formula": "https://assets.robotiq.com/website-assets/support_documents/document/2F-85_2F-140_General_PDF_20200211.pdf",
    "gripper_context": "https://robotiq.com/hubfs/Product-sheets/Adaptive%20Grippers/Product-sheet-Adaptive-Grippers-EN.pdf"
  },
  "material_proxies": [
    {
      "family": "PA6",
      "property": "thermal_conductivity",
      "value": 0.37,
      "unit": "W/(m K)",
      "proxy_grade": "Ensinger TECAMID 6 natural stock shape",
      "source_url": "https://www.ensinger-online.com/modules/public/sheet/createsheet.php?FILENAME=TECAMID+6+natural.PDF&FL=0&SID=2133",
      "condition": "Manufacturer stock shape; not printed target filament",
      "classification": "different_grade_proxy",
      "target_grade_validated": false
    },
    {
      "family": "PA6",
      "property": "specific_heat",
      "value": 1600,
      "unit": "J/(kg K)",
      "proxy_grade": "Ensinger TECAMID 6 natural stock shape",
      "source_url": "https://www.ensinger-online.com/modules/public/sheet/createsheet.php?FILENAME=TECAMID+6+natural.PDF&FL=0&SID=2133",
      "condition": "Converted from J/(g K) by factor1000",
      "classification": "different_grade_proxy",
      "target_grade_validated": false
    },
    {
      "family": "PA6",
      "property": "linear_thermal_expansion",
      "value": 9.7e-05,
      "unit": "1/K",
      "proxy_grade": "Ensinger TECAMID 6 natural stock shape",
      "source_url": "https://www.ensinger-online.com/modules/public/sheet/createsheet.php?FILENAME=TECAMID+6+natural.PDF&FL=0&SID=2133",
      "condition": "Longitudinal CLTE 23-60 C. Other temperature intervals and grades differ",
      "classification": "different_grade_proxy",
      "target_grade_validated": false
    },
    {
      "family": "PA12",
      "property": "thermal_conductivity",
      "value": 0.3,
      "unit": "W/(m K)",
      "proxy_grade": "Ensinger TECAMID 12 natural stock shape",
      "source_url": "https://www.ensingerplastics.com/en/shapes/pa12-tecamid-12-natural",
      "condition": "Manufacturer stock shape; not printed target filament",
      "classification": "different_grade_proxy",
      "target_grade_validated": false
    },
    {
      "family": "PA12",
      "property": "specific_heat",
      "value": 1800,
      "unit": "J/(kg K)",
      "proxy_grade": "Ensinger TECAMID 12 natural stock shape",
      "source_url": "https://www.ensingerplastics.com/en/shapes/pa12-tecamid-12-natural",
      "condition": "Converted from J/(g K) by factor1000",
      "classification": "different_grade_proxy",
      "target_grade_validated": false
    },
    {
      "family": "PA12",
      "property": "linear_thermal_expansion",
      "value": 0.00015,
      "unit": "1/K",
      "proxy_grade": "Ensinger TECAMID 12 natural stock shape",
      "source_url": "https://www.ensingerplastics.com/en/shapes/pa12-tecamid-12-natural",
      "condition": "Longitudinal CLTE 23-60 C. Other temperature intervals and grades differ",
      "classification": "different_grade_proxy",
      "target_grade_validated": false
    },
    {
      "family": "PC",
      "property": "thermal_conductivity",
      "value": 0.25,
      "unit": "W/(m K)",
      "proxy_grade": "Ensinger TECANAT natural stock shape",
      "source_url": "https://www.ensinger-online.com/modules/public/sheet/createsheet.php?FILENAME=TECANAT_natural_0.PDF&FL=0&SID=1346&ZOOM=1.2",
      "condition": "Manufacturer stock shape; not printed target filament",
      "classification": "different_grade_proxy",
      "target_grade_validated": false
    },
    {
      "family": "PC",
      "property": "specific_heat",
      "value": 1300,
      "unit": "J/(kg K)",
      "proxy_grade": "Ensinger TECANAT natural stock shape",
      "source_url": "https://www.ensinger-online.com/modules/public/sheet/createsheet.php?FILENAME=TECANAT_natural_0.PDF&FL=0&SID=1346&ZOOM=1.2",
      "condition": "Converted from J/(g K) by factor1000",
      "classification": "different_grade_proxy",
      "target_grade_validated": false
    },
    {
      "family": "PC",
      "property": "linear_thermal_expansion",
      "value": 8e-05,
      "unit": "1/K",
      "proxy_grade": "Ensinger TECANAT natural stock shape",
      "source_url": "https://www.ensinger-online.com/modules/public/sheet/createsheet.php?FILENAME=TECANAT_natural_0.PDF&FL=0&SID=1346&ZOOM=1.2",
      "condition": "Longitudinal CLTE 23-60 C. Other temperature intervals and grades differ",
      "classification": "different_grade_proxy",
      "target_grade_validated": false
    },
    {
      "family": "PA6",
      "property": "poisson_ratio",
      "value": 0.39,
      "unit": "1",
      "proxy_grade": "PA6 matrix in thermoplastic tape study",
      "source_url": "https://recipp.ipp.pt/bitstreams/d975a4ec-e230-4160-a03c-17ec170fca87/download",
      "condition": "Thesis reports producer properties; precise resin grade not established here",
      "classification": "literature_proxy_grade_unresolved",
      "target_grade_validated": false
    },
    {
      "family": "PA12",
      "property": "poisson_ratio",
      "value": 0.39,
      "unit": "1",
      "proxy_grade": "PA12 filament in Alzyod/Ficzere FFF process model",
      "source_url": "https://pmc.ncbi.nlm.nih.gov/articles/PMC10023978/",
      "condition": "Published modeling input, not an independently measured Fiberlogy value",
      "classification": "literature_model_input",
      "target_grade_validated": false
    },
    {
      "family": "PC",
      "property": "poisson_ratio",
      "value": 0.37,
      "unit": "1",
      "proxy_grade": "Polycarbonate model pipe specimens",
      "source_url": "https://api.lib.kyushu-u.ac.jp/opac_download_md/6787558/eng3267.pdf",
      "condition": "Thesis experimental pipe specimen properties; grade different/unidentified",
      "classification": "experimental_different_product_proxy",
      "target_grade_validated": false
    },
    {
      "family": "TPU95A",
      "property": "poisson_ratio",
      "value": 0.4,
      "unit": "1",
      "proxy_grade": "TPU95A specimens in Haid2024",
      "source_url": "https://shura.shu.ac.uk/33603/1/Haid_2024_PhD_TowardsConcussionPrevention.pdf",
      "condition": "Measured nu_zx .40 +/- .01 in specific printed grade/process; not Bambu HF",
      "classification": "experimental_different_product_proxy",
      "target_grade_validated": false
    },
    {
      "family": "TPU",
      "property": "thermal_conductivity_range",
      "value": [
        0.19,
        0.25
      ],
      "unit": "W/(m K)",
      "proxy_grade": "BASF Elastollan soft-to-hard family",
      "source_url": "https://download.basf.com/p1/8a8082587fd4b608017ff4e900830157/en/Elastollan",
      "condition": "Representative family range; no exact Bambu grade mapping",
      "classification": "manufacturer_family_range",
      "target_grade_validated": false
    },
    {
      "family": "TPU",
      "property": "specific_heat_range",
      "value": [
        1700,
        2300
      ],
      "unit": "J/(kg K)",
      "proxy_grade": "BASF Elastollan soft-to-hard family",
      "source_url": "https://download.basf.com/p1/8a8082587fd4b608017ff4e900830157/en/Elastollan",
      "condition": "Representative room/melt range, not exact Bambu grade",
      "classification": "manufacturer_family_range",
      "target_grade_validated": false
    },
    {
      "family": "TPU",
      "property": "linear_thermal_expansion",
      "value": null,
      "unit": "1/K",
      "proxy_grade": "BASF Elastollan C95A /1195A curves",
      "source_url": "https://www.basf.com/dam/jcr%3A19c11827-1bc0-3b0f-a3f4-4fc2b986d54f/Elastollan_Properties-Physical-Properties.pdf",
      "condition": "Temperature/hardness dependent plotted curves; no numeric digitization verified, leave pending",
      "classification": "requires_curve_digitization_or_measurement",
      "target_grade_validated": false
    }
  ]
}

File: dados/brutos/fusion/ensaios_multimateriais/ledger_estudos.json
{
  "date_local": "2026-11-10",
  "document": "Modelo referência",
  "body": "Corpo1",
  "volume_solid_cm3": 692.4420971293735,
  "bounding_box_mm": [125, 250, 50],
  "physical_material": "steel_unchanged",
  "material_catalog": {"count": 8, "attribute_group": "FFF_MATERIAL_CATALOG", "kind": "documentary_not_solver_material_cards"},
  "solver_jobs_submitted": 0,
  "new_fea_results": 0,
  "compute_credits_spent": 0,
  "studies": [
    {"name": "01 Impacto - PENDENTE DADOS E CONTATOS", "type": "dynamic_event", "duration_s": 0.001, "result_intervals": 25, "state": "initial_structure_only", "solver_submitted": false, "missing": ["constitutive_materials", "loads_or_initial_velocity", "contact_and_target", "boundary_conditions"]},
    {"name": "Estudo 2 - Térmico", "type": "steady_state_thermal", "state": "precheck_error", "precheck_message": "nenhuma carga com base na temperatura definida", "solver_submitted": false, "missing": ["thermal_material_data", "temperature_based_load", "thermal_boundary_conditions"]}
  ],
  "long_term": {"wear": "not_calculated", "creep": "not_calculated", "fatigue": "not_calculated", "life_hours": null},
  "mass_results_file": "massas_item_aberto.json",
  "mass_results_kind": "analytical_mass_not_FEA",
  "mass_attribute": "AnalyticalMasses",
  "document_saved_observed": true,
  "backup_file": "../Modelo_referencia_ANTES_ENSAIOS.f3d",
  "prepared_export_file": "Modelo_referencia_ENSAIOS_INICIAIS.f3d",
  "export_success_observed": true,
  "report_kind": "intermediate_execution_audit_not_life_validation"
}

File: dados/brutos/fusion/ensaios_multimateriais/massas_item_aberto.json
[
  {
    "id": "petg_polymaker_v2",
    "material": "Polymaker PETG V2.0",
    "volume_solid_cm3": 692.4420971293735,
    "density_g_cm3": 1.3,
    "mass_g": 900.1747262681855,
    "gravity_force_N": 8.8276984793579,
    "type": "analytical_mass_not_FEA"
  },
  {
    "id": "pctg_3dfuel_pro",
    "material": "3D-Fuel Pro PCTG",
    "volume_solid_cm3": 692.4420971293735,
    "density_g_cm3": 1.23,
    "mass_g": 851.7037794691294,
    "gravity_force_N": 8.352360868930937,
    "type": "analytical_mass_not_FEA"
  },
  {
    "id": "tritan_tx1001_eastman",
    "material": "Eastman Tritan TX1001",
    "volume_solid_cm3": 692.4420971293735,
    "density_g_cm3": 1.18,
    "mass_g": 817.0816746126607,
    "gravity_force_N": 8.012834004340249,
    "type": "analytical_mass_not_FEA"
  },
  {
    "id": "tpu95ahf_bambu_v3",
    "material": "Bambu TPU 95A HF V3.0",
    "volume_solid_cm3": 692.4420971293735,
    "density_g_cm3": 1.22,
    "mass_g": 844.7793584978356,
    "gravity_force_N": 8.284455496012798,
    "type": "analytical_mass_not_FEA"
  },
  {
    "id": "pa6_lehvoss9936",
    "material": "LEHVOSS LUVOCOM 3F PAHT 9936 BK/L",
    "volume_solid_cm3": 692.4420971293735,
    "density_g_cm3": 1.25,
    "mass_g": 865.5526214117168,
    "gravity_force_N": 8.488171614767213,
    "type": "analytical_mass_not_FEA"
  },
  {
    "id": "pa12_fiberlogy",
    "material": "Fiberlogy Nylon PA12",
    "volume_solid_cm3": 692.4420971293735,
    "density_g_cm3": 1.01,
    "mass_g": 699.3665181006672,
    "gravity_force_N": 6.858442664731908,
    "type": "analytical_mass_not_FEA"
  },
  {
    "id": "pc_polymax_v54",
    "material": "Polymaker PolyMax PC V5.4",
    "volume_solid_cm3": 692.4420971293735,
    "density_g_cm3": 1.19,
    "mass_g": 824.0060955839543,
    "gravity_force_N": 8.080739377258386,
    "type": "analytical_mass_not_FEA"
  },
  {
    "id": "pa6cf_bambu_v3",
    "material": "Bambu PA6-CF V3.0",
    "volume_solid_cm3": 692.4420971293735,
    "density_g_cm3": 1.09,
    "mass_g": 754.7618858710172,
    "gravity_force_N": 7.40168564807701,
    "type": "analytical_mass_not_FEA"
  }
]

File: dados/brutos/fusion/ensaios_multimateriais/materiais.json (part 1 of 2)
{
  "schema_version": 1,
  "date": "2026-11-10",
  "basis": "Existing research guide in workspace; primary sources referenced per property; no new source revalidation in this agent task",
  "scope": "8 separate grade records; no full material constitutive model implied",
  "status": "catalog_only; not imported into Fusion by this task",
  "null_semantics": "Missing is unknown, not zero. Do not supply inherited defaults as confirmed properties.",
  "global_limitations": [
    "Typical manufacturer data, not design allowables or measured current lot values.",
    "No flexural modulus substituted for Young modulus.",
    "Printed directional values are specimen results, not interlaminar cohesive parameters.",
    "No Poisson, G, k, cp, alpha, creep, wear or fatigue data fabricated.",
    "Masses are analytical density-volume calculations, not a mechanical or thermal simulation."
  ],
  "materials": [
    {
      "id": "petg_polymaker_v2",
      "name": "Polymaker PETG V2.0",
      "family": "PETG",
      "source_url": "https://polymaker.com/wp-content/uploads/lana-downloads/TDS_Polymaker_PETG_V2.0_2025-11-17.pdf",
      "data_origin": "FFF specimens; XY/Z declared",
      "conditioning": "100% infill; nozzle 240 C, fan off",
      "properties": {
        "density": {
          "value": 1.3,
          "unit": "g/cm3",
          "source_url": "https://polymaker.com/wp-content/uploads/lana-downloads/TDS_Polymaker_PETG_V2.0_2025-11-17.pdf",
          "evidence": "Confirmed in previously researched manufacturer source; not a new physical measurement"
        },
        "young_modulus": {
          "value": {
            "XY": 2311,
            "Z": 2203
          },
          "unit": "MPa",
          "source_url": "https://polymaker.com/wp-content/uploads/lana-downloads/TDS_Polymaker_PETG_V2.0_2025-11-17.pdf",
          "evidence": "Confirmed in previously researched manufacturer source; not a new physical measurement"
        },
        "ultimate_tensile_strength": {
          "value": {
            "XY": 47.96,
            "Z": 45.71
          },
          "unit": "MPa",
          "source_url": "https://polymaker.com/wp-content/uploads/lana-downloads/TDS_Polymaker_PETG_V2.0_2025-11-17.pdf",
          "evidence": "Confirmed in previously researched manufacturer source; not a new physical measurement"
        },
        "elongation_at_break": {
          "value": {
            "XY": 9.33,
            "Z": 3.54
          },
          "unit": "%",
          "source_url": "https://polymaker.com/wp-content/uploads/lana-downloads/TDS_Polymaker_PETG_V2.0_2025-11-17.pdf",
          "evidence": "Confirmed in previously researched manufacturer source; not a new physical measurement"
        },
        "flexural_strength": {
          "value": {
            "XY": 80.08,
            "Z": 57.65
          },
          "unit": "MPa",
          "source_url": "https://polymaker.com/wp-content/uploads/lana-downloads/TDS_Polymaker_PETG_V2.0_2025-11-17.pdf",
          "evidence": "Confirmed in previously researched manufacturer source; not a new physical measurement"
        },
        "flexural_modulus": {
          "value": {
            "XY": 2277,
            "Z": 1959
          },
          "unit": "MPa",
          "source_url": "https://polymaker.com/wp-content/uploads/lana-downloads/TDS_Polymaker_PETG_V2.0_2025-11-17.pdf",
          "evidence": "Confirmed in previously researched manufacturer source; not a new physical measurement"
        },
        "impact_charpy_notched": {
          "value": {
            "XY": 4.95
          },
          "unit": "kJ/m2",
          "source_url": "https://polymaker.com/wp-content/uploads/lana-downloads/TDS_Polymaker_PETG_V2.0_2025-11-17.pdf",
          "evidence": "Confirmed in previously researched manufacturer source; not a new physical measurement",
          "method": "ISO 179"
        },
        "impact_charpy_unnotched": {
          "value": {
            "XY": 20.24,
            "Z": 15.74
          },
          "unit": "kJ/m2",
          "source_url": "https://polymaker.com/wp-content/uploads/lana-downloads/TDS_Polymaker_PETG_V2.0_2025-11-17.pdf",
          "evidence": "Confirmed in previously researched manufacturer source; not a new physical measurement",
          "method": "ISO 179"
        },
        "Tg": {
          "value": 71.24,
          "unit": "degC",
          "source_url": "https://polymaker.com/wp-content/uploads/lana-downloads/TDS_Polymaker_PETG_V2.0_2025-11-17.pdf",
          "evidence": "Confirmed in previously researched manufacturer source; not a new physical measurement"
        },
        "HDT": {
          "value": {
            "0.45_MPa": 69,
            "1.8_MPa": 65
          },
          "unit": "degC",
          "source_url": "https://polymaker.com/wp-content/uploads/lana-downloads/TDS_Polymaker_PETG_V2.0_2025-11-17.pdf",
          "evidence": "Confirmed in previously researched manufacturer source; not a new physical measurement",
          "method": "ISO 75"
        },
        "Vicat": {
          "value": 75,
          "unit": "degC",
          "source_url": "https://polymaker.com/wp-content/uploads/lana-downloads/TDS_Polymaker_PETG_V2.0_2025-11-17.pdf",
          "evidence": "Confirmed in previously researched manufacturer source; not a new physical measurement"
        }
      },
      "gaps": {
        "poisson_ratio": {
          "value": null,
          "status": "not_reported_in_consulted_sources; do not infer or substitute"
        },
        "shear_modulus": {
          "value": null,
          "status": "not_reported_in_consulted_sources; do not infer or substitute"
        },
        "thermal_conductivity": {
          "value": null,
          "status": "not_reported_in_consulted_sources; do not infer or substitute"
        },
        "specific_heat": {
          "value": null,
          "status": "not_reported_in_consulted_sources; do not infer or substitute"
        },
        "linear_thermal_expansion": {
          "value": null,
          "status": "not_reported_in_consulted_sources; do not infer or substitute"
        },
        "yield_stress": {
          "value": null,
          "status": "not_reported_in_consulted_sources; do not infer or substitute"
        },
        "creep_constitutive_data": {
          "value": null,
          "status": "not_reported_in_consulted_sources; do not infer or substitute"
        },
        "wear_coefficient": {
          "value": null,
          "status": "not_reported_in_consulted_sources; do not infer or substitute"
        },
        "fatigue_SN_data": {
          "value": null,
          "status": "not_reported_in_consulted_sources; do not infer or substitute"
        },
        "strain_rate_dependence": {
          "value": null,
          "status": "not_reported_in_consulted_sources; do not infer or substitute"
        },
        "temperature_dependent_stress_strain": {
          "value": null,
          "status": "not_reported_in_consulted_sources; do not infer or substitute"
        },
        "interlaminar_fracture_energy": {
          "value": null,
          "status": "not_reported_in_consulted_sources; do not infer or substitute"
        }
      },
      "mass_estimates": {
        "method": "density x nominal deposited volume; analytical, not Fusion solver output",
        "cube_side_mm": 50,
        "cube_solid_volume_cm3": 125,
        "cube_solid_mass_g": 162.5,
        "cube_20pct_core_shell_2mm_material_volume_cm3": 47.1312,
        "cube_20pct_core_shell_2mm_mass_g": 61.2706,
        "sphere_diameter_mm": 50,
        "sphere_solid_volume_cm3": 65.4498469498,
        "sphere_solid_mass_g": 85.0848
      }
    },
    {
      "id": "pctg_3dfuel_pro",
      "name": "3D-Fuel Pro PCTG",
      "family": "PCTG",
      "source_url": "https://www.3dfuel.com/pages/pctg",
      "data_origin": "Mechanical fields: printed orientation table. Thermal/general fields: mixed resin/printed origin without direction",
      "conditioning": "Full specimen conditioning not recorded in local guide",
      "properties": {
        "density": {
          "value": 1.23,
          "unit": "g/cm3",
          "source_url": "https://www.3dfuel.com/pages/pctg",
          "evidence": "Confirmed in previously researched manufacturer source; not a new physical measurement"
        },
        "young_modulus": {
          "value": {
            "XY": 1810,
            "Z": 1860
          },
          "unit": "MPa",
          "source_url": "https://www.3dfuel.com/pages/pctg",
          "evidence": "Confirmed in previously researched manufacturer source; not a new physical measurement"
        },
        "ultimate_tensile_strength": {
          "value": {
            "XY": 44,
            "Z": 45
          },
          "unit": "MPa",
          "source_url": "https://www.3dfuel.com/pages/pctg",
          "evidence": "Confirmed in previously researched manufacturer source; not a new physical measurement"
        },
        "elongation_at_break": {
          "value": {
            "XY": 130,
            "Z": 3.9
          },
          "unit": "%",
          "source_url": "https://www.3dfuel.com/pages/pctg",
          "evidence": "Confirmed in previously researched manufacturer source; not a new physical measurement"
        },
        "flexural_strength": {
          "value": {
            "XY": 72.7,
            "Z": 71.5
          },
          "unit": "MPa",
          "source_url": "https://www.3dfuel.com/pages/pctg",
          "evidence": "Confirmed in previously researched manufacturer source; not a new physical measurement"
        },
        "flexural_modulus": {
          "value": {
            "XY": 1780,
            "Z": 1720
          },
          "unit": "MPa",
          "source_url": "https://www.3dfuel.com/pages/pctg",
          "evidence": "Confirmed in previously researched manufacturer source; not a new physical measurement"
        },
        "impact_izod_notched": {
          "value": {
            "XY": 7.5,
            "Z": 4.7
          },
          "unit": "kJ/m2",
          "source_url": "https://www.3dfuel.com/pages/pctg",
          "evidence": "Confirmed in previously researched manufacturer source; not a new physical measurement",
          "method": "ISO 180/A"
        },
        "Tg": {
          "value": 84,
          "unit": "degC",
          "source_url": "https://cdn.shopify.com/s/files/1/0027/5339/6848/files/3D-Fuel_Pro_PCTG_TDS_9-2-25.pdf?v=1756827548",
          "evidence": "Confirmed in previously researched manufacturer source; not a new physical measurement"
        },
        "HDT": {
          "value": {
            "0.455_MPa": 76,
            "1.82_MPa": 64
          },
          "unit": "degC",
          "source_url": "https://cdn.shopify.com/s/files/1/0027/5339/6848/files/3D-Fuel_Pro_PCTG_TDS_9-2-25.pdf?v=1756827548",
          "evidence": "Confirmed in previously researched manufacturer source; not a new physical measurement",
          "method": "ISO 75; ASTM sheet has 74/64, not combined"
        },
        "hardness": {
          "value": 76,
          "unit": "Shore D",
          "source_url": "https://cdn.shopify.com/s/files/1/0027/5339/6848/files/3D-Fuel_Pro_PCTG_TDS_9-2-25.pdf?v=1756827548",
          "evidence": "Confirmed in previously researched manufacturer source; not a new physical measurement"
        }
      },
      "gaps": {
        "poisson_ratio": {
          "value": null,
          "status": "not_reported_in_consulted_sources; do not infer or substitute"
        },
        "shear_modulus": {
          "value": null,
          "status": "not_reported_in_consulted_sources; do not infer or substitute"
        },
        "thermal_conductivity": {
          "value": null,
          "status": "not_reported_in_consulted_sources; do not infer or substitute"
        },
        "specific_heat": {
          "value": null,
          "status": "not_reported_in_consulted_sources; do not infer or substitute"
        },
        "linear_thermal_expansion": {
          "value": null,
          "status": "not_reported_in_consulted_sources; do not infer or substitute"
        },
        "yield_stress": {
          "value": null,
          "status": "not_reported_in_consulted_sources; do not infer or substitute"
        },
        "creep_constitutive_data": {
          "value": null,
          "status": "not_reported_in_consulted_sources; do not infer or substitute"
        },
        "wear_coefficient": {
          "value": null,
          "status": "not_reported_in_consulted_sources; do not infer or substitute"
        },
        "fatigue_SN_data": {
          "value": null,
          "status": "not_reported_in_consulted_sources; do not infer or substitute"
        },
        "strain_rate_dependence": {
          "value": null,
          "status": "not_reported_in_consulted_sources; do not infer or substitute"
        },
        "temperature_dependent_stress_strain": {
          "value": null,
          "status": "not_reported_in_consulted_sources; do not infer or substitute"
        },
        "interlaminar_fracture_energy": {
          "value": null,
          "status": "not_reported_in_consulted_sources; do not infer or substitute"
        }
      },
      "mass_estimates": {
        "method": "density x nominal deposited volume; analytical, not Fusion solver output",
        "cube_side_mm": 50,
        "cube_solid_volume_cm3": 125,
        "cube_solid_mass_g": 153.75,
        "cube_20pct_core_shell_2mm_material_volume_cm3": 47.1312,
        "cube_20pct_core_shell_2mm_mass_g": 57.9714,
        "sphere_diameter_mm": 50,
        "sphere_solid_volume_cm3": 65.4498469498,
        "sphere_solid_mass_g": 80.5033
      },
      "notes": [
        "Do not replace printed elongation with generic resin value 220%.",
        "Do not use generic resin impact 93 kJ/m2 as printed impact."
      ]
    },
    {
      "id": "tritan_tx1001_eastman",
      "name": "Eastman Tritan TX1001",
      "family": "Tritan copolyester",
      "source_url": "https://productcatalog.eastman.com/tds/ProdDatasheet.aspx?pn=tritan+copolyester+tx1001&product=71070312",
      "data_origin": "Molded material properties; no FFF Z characterization",
      "conditioning": "Manufacturer typical ISO data; generally 23 C, 50% RH",
      "properties": {
        "density": {
          "value": 1.18,
          "unit": "g/cm3",
          "source_url": "https://productcatalog.eastman.com/tds/ProdDatasheet.aspx?pn=tritan+copolyester+tx1001&product=71070312",
          "evidence": "Confirmed in previously researched manufacturer source; not a new physical measurement"
        },
        "young_modulus": {
          "value": 1548,
          "unit": "MPa",
          "source_url": "https://productcatalog.eastman.com/tds/ProdDatasheet.aspx?pn=tritan+copolyester+tx1001&product=71070312",
          "evidence": "Confirmed in previously researched manufacturer source; not a new physical measurement",
          "orientation": "not_FFF_directional"
        },
        "ultimate_tensile_strength": {
          "value": 58,
          "unit": "MPa",
          "source_url": "https://productcatalog.eastman.com/tds/ProdDatasheet.aspx?pn=tritan+copolyester+tx1001&product=71070312",
          "evidence": "Confirmed in previously researched manufacturer source; not a new physical measurement",
          "kind": "strength_at_break",
          "method": "ISO 527"
        },
        "yield_stress": {
          "value": 43,
          "unit": "MPa",
          "source_url": "https://productcatalog.eastman.com/tds/ProdDatasheet.aspx?pn=tritan+copolyester+tx1001&product=71070312",
          "evidence": "Confirmed in previously researched manufacturer source; not a new physical measurement",
          "method": "ISO 527"
        },
        "elongation_at_break": {
          "value": 185,
          "unit": "%",
          "source_url": "https://productcatalog.eastman.com/tds/ProdDatasheet.aspx?pn=tritan+copolyester+tx1001&product=71070312",
          "evidence": "Confirmed in previously researched manufacturer source; not a new physical measurement",
          "method": "ISO 527"
        },
        "flexural_strength": {
          "value": 59,
          "unit": "MPa",
          "source_url": "https://productcatalog.eastman.com/tds/ProdDatasheet.aspx?pn=tritan+copolyester+tx1001&product=71070312",
          "evidence": "Confirmed in previously researched manufacturer source; not a new physical measurement",
          "method": "ISO 178"
        },
        "flexural_modulus": {
          "value": 1495,
          "unit": "MPa",
          "source_url": "https://productcatalog.eastman.com/tds/ProdDatasheet.aspx?pn=tritan+copolyester+tx1001&product=71070312",
          "evidence": "Confirmed in previously researched manufacturer source; not a new physical measurement",
          "method": "ISO 178"
        },
        "impact_izod_notched": {
          "value": {
            "23_degC": 93,
            "minus40_degC": 20
          },
          "unit": "kJ/m2",
          "source_url": "https://productcatalog.eastman.com/tds/ProdDatasheet.aspx?pn=tritan+copolyester+tx1001&product=71070312",
          "evidence": "Confirmed in previously researched manufacturer source; not a new physical measurement",
          "method": "ISO 180"
        },
        "HDT": {
          "value": {
            "0.455_MPa": 99,
            "1.82_MPa": 85
          },
          "unit": "degC",
          "source_url": "https://productcatalog.eastman.com/tds/ProdDatasheet.aspx?pn=tritan+copolyester+tx1001&product=71070312",
          "evidence": "Confirmed in previously researched manufacturer source; not a new physical measurement",
          "method": "ASTM D648"
        }
      },
      "gaps": {
        "poisson_ratio": {
          "value": null,
          "status": "not_reported_in_consulted_sources; do not infer or substitute"
        },
        "shear_modulus": {
          "value": null,
          "status": "not_reported_in_consulted_sources; do not infer or substitute"
        },
        "thermal_conductivity": {
          "value": null,
          "status": "not_reported_in_consulted_sources; do not infer or substitute"
        },
        "specific_heat": {
          "value": null,
          "status": "not_reported_in_consulted_sources; do not infer or substitute"
        },
        "linear_thermal_expansion": {
          "value": null,
          "status": "not_reported_in_consulted_sources; do not infer or substitute"
        },
        "creep_constitutive_data": {
          "value": null,
          "status": "not_reported_in_consulted_sources; do not infer or substitute"
        },
        "wear_coefficient": {
          "value": null,
          "status": "not_reported_in_consulted_sources; do not infer or substitute"
        },
        "fatigue_SN_data": {
          "value": null,
          "status": "not_reported_in_consulted_sources; do not infer or substitute"
        },
        "strain_rate_dependence": {
          "value": null,
          "status": "not_reported_in_consulted_sources; do not infer or substitute"
        },
        "temperature_dependent_stress_strain": {
          "value": null,
          "status": "not_reported_in_consulted_sources; do not infer or substitute"
        },
        "interlaminar_fracture_energy": {
          "value": null,
          "status": "not_reported_in_consulted_sources; do not infer or substitute"
        }
      },
      "mass_estimates": {
        "method": "density x nominal deposited volume; analytical, not Fusion solver output",
        "cube_side_mm": 50,
        "cube_solid_volume_cm3": 125,
        "cube_solid_mass_g": 147.5,
        "cube_20pct_core_shell_2mm_material_volume_cm3": 47.1312,
        "cube_20pct_core_shell_2mm_mass_g": 55.6148,
        "sphere_diameter_mm": 50,
        "sphere_solid_volume_cm3": 65.4498469498,
        "sphere_solid_mass_g": 77.2308
      },
      "notes": [
        "No equivalence to an arbitrary commercial Tritan/PCTG filament.",
        "ISO and ASTM elongation/strength numbers differ; this record uses ISO mechanical figures."
      ]
    },
    {
      "id": "tpu95ahf_bambu_v3",
      "name": "Bambu TPU 95A HF V3.0",
      "family": "TPU",
      "source_url": "https://store.bblcdn.com/s6/default/a6ca55f14aa54ddb92679d06df4700ae/Bambu_TPU_95A_HF_Technical_Data_Sheet.pdf",
      "data_origin": "FFF specimens; XY/Z declared",
      "conditioning": "100% infill; dried/thermally conditioned 70 C for 12h",
      "properties": {
        "density": {
          "value": 1.22,
          "unit": "g/cm3",
          "source_url": "https://store.bblcdn.com/s6/default/a6ca55f14aa54ddb92679d06df4700ae/Bambu_TPU_95A_HF_Technical_Data_Sheet.pdf",
          "evidence": "Confirmed in previously researched manufacturer source; not a new physical measurement"
        },
        "young_modulus": {
          "value": {
            "XY": 9.8,
            "Z": 7.4
          },
          "unit": "MPa",
          "source_url": "https://store.bblcdn.com/s6/default/a6ca55f14aa54ddb92679d06df4700ae/Bambu_TPU_95A_HF_Technical_Data_Sheet.pdf",
          "evidence": "Confirmed in previously researched manufacturer source; not a new physical measurement"
        },
        "ultimate_tensile_strength": {
          "value": {
            "XY": 27.3,
            "Z": 22.3
          },
          "unit": "MPa",
          "source_url": "https://store.bblcdn.com/s6/default/a6ca55f14aa54ddb92679d06df4700ae/Bambu_TPU_95A_HF_Technical_Data_Sheet.pdf",
          "evidence": "Confirmed in previously researched manufacturer source; not a new physical measurement"
        },
        "elongation_at_break": {
          "value": {
            "XY": ">650",
            "Z": ">480"
          },
          "unit": "%",
          "source_url": "https://store.bblcdn.com/s6/default/a6ca55f14aa54ddb92679d06df4700ae/Bambu_TPU_95A_HF_Technical_Data_Sheet.pdf",
          "evidence": "Confirmed in previously researched manufacturer source; not a new physical measurement"
        },
        "impact_iso179": {
          "value": {
            "XY": 123.2,
            "Z": 86.3
          },
          "unit": "kJ/m2",
          "source_url": "https://store.bblcdn.com/s6/default/a6ca55f14aa54ddb92679d06df4700ae/Bambu_TPU_95A_HF_Technical_Data_Sheet.pdf",
          "evidence": "Confirmed in previously researched manufacturer source; not a new physical measurement",
          "method": "ISO 179; notch status unspecified in table"
        },
        "Tm": {
          "value": 183,
          "unit": "degC",
          "source_url": "https://store.bblcdn.com/s6/default/a6ca55f14aa54ddb92679d06df4700ae/Bambu_TPU_95A_HF_Technical_Data_Sheet.pdf",
          "evidence": "Confirmed in previously researched manufacturer source; not a new physical measurement"
        }
      },
      "gaps": {
        "poisson_ratio": {
          "value": null,
          "status": "not_reported_in_consulted_sources; do not infer or substitute"
        },
        "shear_modulus": {
          "value": null,
          "status": "not_reported_in_consulted_sources; do not infer or substitute"
        },
        "thermal_conductivity": {
          "value": null,
          "status": "not_reported_in_consulted_sources; do not infer or substitute"
        },
        "specific_heat": {
          "value": null,
          "status": "not_reported_in_consulted_sources; do not infer or substitute"
        },
        "linear_thermal_expansion": {
          "value": null,
          "status": "not_reported_in_consulted_sources; do not infer or substitute"
        },
        "yield_stress": {
          "value": null,
          "status": "not_reported_in_consulted_sources; do not infer or substitute"
        },
        "creep_constitutive_data": {
          "value": null,
          "status": "not_reported_in_consulted_sources; do not infer or substitute"
        },
        "wear_coefficient": {
          "value": null,
          "status": "not_reported_in_consulted_sources; do not infer or substitute"
        },
        "fatigue_SN_data": {
          "value": null,
          "status": "not_reported_in_consulted_sources; do not infer or substitute"
        },
        "strain_rate_dependence": {
          "value": null,
          "status": "not_reported_in_consulted_sources; do not infer or substitute"
        },
        "temperature_dependent_stress_strain": {
          "value": null,
          "status": "not_reported_in_consulted_sources; do not infer or substitute"
        },
        "interlaminar_fracture_energy": {
          "value": null,
          "status": "not_reported_in_consulted_sources; do not infer or substitute"
        },
        "hyperelastic_viscoelastic_curves": {
          "value": null,
          "status": "Required for meaningful large-deformation/time dependent TPU analysis"
        }
      },
      "mass_estimates": {
        "method": "density x nominal deposited volume; analytical, not Fusion solver output",
        "cube_side_mm": 50,
        "cube_solid_volume_cm3": 125,
        "cube_solid_mass_g": 152.5,
        "cube_20pct_core_shell_2mm_material_volume_cm3": 47.1312,
        "cube_20pct_core_shell_2mm_mass_g": 57.5001,
        "sphere_diameter_mm": 50,
        "sphere_solid_volume_cm3": 65.4498469498,
        "sphere_solid_mass_g": 79.8488
      }
    },
    {
      "id": "pa6_lehvoss9936",
      "name": "LEHVOSS LUVOCOM 3F PAHT 9936 BK/L",
      "family": "Formulated PA6, unreinforced structurally",
      "source_url": "https://www.lehvoss.de/fileadmin/Compounds/PDFs/LUVOCOM_3F/LUVOCOM_3F_PAHT_9936_BK_L/Datasheet_LUVOCOM_R__3F_PAHT_9936_BK_L_Filament.pdf",
      "data_origin": "FFF printed specimens; special formulation, not generic pure PA6",
      "conditioning": "Dry, non-annealed, 100% infill",
      "properties": {
        "density": {
          "value": 1.25,
          "unit": "g/cm3",
          "source_url": "https://www.lehvoss.de/fileadmin/Compounds/PDFs/LUVOCOM_3F/LUVOCOM_3F_PAHT_9936_BK_L/Datasheet_LUVOCOM_R__3F_PAHT_9936_BK_L_Filament.pdf",
          "evidence": "Confirmed in previously researched manufacturer source; not a new physical measurement"
        },
        "young_modulus": {
          "value": {
            "XY": 3050,
            "Z": 2800
          },
          "unit": "MPa",
          "source_url": "https://www.lehvoss.de/fileadmin/Compounds/PDFs/LUVOCOM_3F/LUVOCOM_3F_PAHT_9936_BK_L/Datasheet_LUVOCOM_R__3F_PAHT_9936_BK_L_Filament.pdf",
          "evidence": "Confirmed in previously researched manufacturer source; not a new physical measurement"
        },
        "ultimate_tensile_strength": {
          "value": {
            "XY": 79,
            "Z": 41
          },
          "unit": "MPa",
          "source_url": "https://www.lehvoss.de/fileadmin/Compounds/PDFs/LUVOCOM_3F/LUVOCOM_3F_PAHT_9936_BK_L/Datasheet_LUVOCOM_R__3F_PAHT_9936_BK_L_Filament.pdf",
          "evidence": "Confirmed in previously researched manufacturer source; not a new physical measurement"
        },
        "elongation_at_break": {
          "value": {
            "XY": 4.1,
            "Z": 1.6
          },
          "unit": "%",
          "source_url": "https://www.lehvoss.de/fileadmin/Compounds/PDFs/LUVOCOM_3F/LUVOCOM_3F_PAHT_9936_BK_L/Datasheet_LUVOCOM_R__3F_PAHT_9936_BK_L_Filament.pdf",
          "evidence": "Confirmed in previously researched manufacturer source; not a new physical measurement"
        },
        "flexural_strength": {
          "value": {
            "XY": 115,
            "Z": 65
          },
          "unit": "MPa",
          "source_url": "https://www.lehvoss.de/fileadmin/Compounds/PDFs/LUVOCOM_3F/LUVOCOM_3F_PAHT_9936_BK_L/Datasheet_LUVOCOM_R__3F_PAHT_9936_BK_L_Filament.pdf",
          "evidence": "Confirmed in previously researched manufacturer source; not a new physical measurement"
        },
        "flexural_modulus": {
          "value": {
            "XY": 2730,
            "Z": 2470
          },
          "unit": "MPa",
          "source_url": "https://www.lehvoss.de/fileadmin/Compounds/PDFs/LUVOCOM_3F/LUVOCOM_3F_PAHT_9936_BK_L/Datasheet_LUVOCOM_R__3F_PAHT_9936_BK_L_Filament.pdf",
          "evidence": "Confirmed in previously researched manufacturer source; not a new physical measurement"
        },
        "impact_reported": {
          "value": {
            "XY": 89,
            "Z": 6
          },
          "unit": "kJ/m2",
          "source_url": "https://www.lehvoss.de/fileadmin/Compounds/PDFs/LUVOCOM_3F/LUVOCOM_3F_PAHT_9936_BK_L/Datasheet_LUVOCOM_R__3F_PAHT_9936_BK_L_Filament.pdf",
          "evidence": "Confirmed in previously researched manufacturer source; not a new physical measurement",
          "method": "Manufacturer labels 1eU and ISO 180; confirm geometry before comparing"
        },
        "Tg": {
          "value": 80,
          "unit": "degC",
          "source_url": "https://www.lehvoss.de/fileadmin/Compounds/PDFs/LUVOCOM_3F/LUVOCOM_3F_PAHT_9936_BK_L/Datasheet_LUVOCOM_R__3F_PAHT_9936_BK_L_Filament.pdf",
          "evidence": "Confirmed in previously researched manufacturer source; not a new physical measurement"
        },
        "Tm": {
          "value": 235,
          "unit": "degC",
          "source_url": "https://www.lehvoss.de/fileadmin/Compounds/PDFs/LUVOCOM_3F/LUVOCOM_3F_PAHT_9936_BK_L/Datasheet_LUVOCOM_R__3F_PAHT_9936_BK_L_Filament.pdf",
          "evidence": "Confirmed in previously researched manufacturer source; not a new physical measurement"
        },
        "HDT": {
          "value": {
            "1.8_MPa": 90
          },
          "unit": "degC",
          "source_url": "https://www.lehvoss.de/fileadmin/Compounds/PDFs/LUVOCOM_3F/LUVOCOM_3F_PAHT_9936_BK_L/Datasheet_LUVOCOM_R__3F_PAHT_9936_BK_L_Filament.pdf",
          "evidence": "Confirmed in previously researched manufacturer source; not a new physical measurement"
        }
      },
      "gaps": {
        "poisson_ratio": {
          "value": null,
          "status": "not_reported_in_consulted_sources; do not infer or substitute"
        },
        "shear_modulus": {
          "value": null,
          "status": "not_reported_in_consulted_sources; do not infer or substitute"
        },
        "thermal_conductivity": {
          "value": null,
          "status": "not_reported_in_consulted_sources; do not infer or substitute"
        },
        "specific_heat": {
          "value": null,
          "status": "not_reported_in_consulted_sources; do not infer or substitute"
        },
        "linear_thermal_expansion": {
          "value": null,
          "status": "not_reported_in_consulted_sources; do not infer or substitute"
        },
        "yield_stress": {
          "value": null,
          "status": "not_reported_in_consulted_sources; do not infer or substitute"
        },
        "creep_constitutive_data": {
          "value": null,
          "status": "not_reported_in_consulted_sources; do not infer or substitute"
        },
        "wear_coefficient": {
          "value": null,
          "status": "not_reported_in_consulted_sources; do not infer or substitute"
        },
        "fatigue_SN_data": {
          "value": null,
          "status": "not_reported_in_consulted_sources; do not infer or substitute"
        },
        "strain_rate_dependence": {
          "value": null,
          "status": "not_reported_in_consulted_sources; do not infer or substitute"
        },
        "temperature_dependent_stress_strain": {
          "value": null,
          "status": "not_reported_in_consulted_sources; do not infer or substitute"
        },
        "interlaminar_fracture_energy": {
          "value": null,
          "status": "not_reported_in_consulted_sources; do not infer or substitute"
        }
      },
      "mass_estimates": {
        "method": "density x nominal deposited volume; analytical, not Fusion solver output",
        "cube_side_mm": 50,
        "cube_solid_volume_cm3": 125,
        "cube_solid_mass_g": 156.25,
        "cube_20pct_core_shell_2mm_material_volume_cm3": 47.1312,
        "cube_20pct_core_shell_2mm_mass_g": 58.914,
        "sphere_diameter_mm": 50,
        "sphere_solid_volume_cm3": 65.4498469498,
        "sphere_solid_mass_g": 81.8123
      }
    },
    {
      "id": "pa12_fiberlogy",
      "name": "Fiberlogy Nylon PA12",
      "family": "PA12",
      "source_url": "https://fiberlogy.com/app/uploads/2026/05/FIBERLOGY_NYLONPA12_TDS.pdf",
      "data_origin": "Material/source data; no printed XY/Z declaration",
      "conditioning": "Not established in consulted sheet",
      "properties": {
        "density": {
          "value": 1.01,
          "unit": "g/cm3",
          "source_url": "https://fiberlogy.com/app/uploads/2026/05/FIBERLOGY_NYLONPA12_TDS.pdf",
          "evidence": "Confirmed in previously researched manufacturer source; not a new physical measurement"
        },
        "young_modulus": {
          "value": 1400,
          "unit": "MPa",
          "source_url": "https://fiberlogy.com/app/uploads/2026/05/FIBERLOGY_NYLONPA12_TDS.pdf",
          "evidence": "Confirmed in previously researched manufacturer source; not a new physical measurement",
          "orientation": "not_declared"
        },
        "yield_stress": {
          "value": 45,
          "unit": "MPa",
          "source_url": "https://fiberlogy.com/app/uploads/2026/05/FIBERLOGY_NYLONPA12_TDS.pdf",
          "evidence": "Confirmed in previously researched manufacturer source; not a new physical measurement",
          "method": "ISO 527"
        },
        "elongation_at_break": {
          "value": ">50",
          "unit": "%",
          "source_url": "https://fiberlogy.com/app/uploads/2026/05/FIBERLOGY_NYLONPA12_TDS.pdf",
          "evidence": "Confirmed in previously researched manufacturer source; not a new physical measurement"
        },
        "impact_charpy_notched": {
          "value": 12,
          "unit": "kJ/m2",
          "source_url": "https://fiberlogy.com/app/uploads/2026/05/FIBERLOGY_NYLONPA12_TDS.pdf",
          "evidence": "Confirmed in previously researched manufacturer source; not a new physical measurement",
          "method": "ISO 179, 23 C, direction not declared"
        },
        "Tm": {
          "value": 178,
          "unit": "degC",
          "source_url": "https://fiberlogy.com/app/uploads/2026/05/FIBERLOGY_NYLONPA12_TDS.pdf",
          "evidence": "Confirmed in previously researched manufacturer source; not a new physical measurement"
        },
        "HDT": {
          "value": {
            "0.45_MPa": 135,
            "1.8_MPa": 55
          },
          "unit": "degC",
          "source_url": "https://fiberlogy.com/app/uploads/2026/05/FIBERLOGY_NYLONPA12_TDS.pdf",
          "evidence": "Confirmed in previously researched manufacturer source; not a new physical measurement"
        },
        "Vicat": {
          "value": 145,
          "unit": "degC",
          "source_url": "https://fiberlogy.com/app/uploads/2026/05/FIBERLOGY_NYLONPA12_TDS.pdf",
          "evidence": "Confirmed in previously researched manufacturer source; not a new physical measurement"
        }
      },
      "gaps": {
        "poisson_ratio": {
          "value": null,
          "status": "not_reported_in_consulted_sources; do not infer or substitute"
        },
        "shear_modulus": {
          "value": null,
          "status": "not_reported_in_consulted_sources; do not infer or substitute"
        },
        "thermal_conductivity": {
          "value": null,
          "status": "not_reported_in_consulted_sources; do not infer or substitute"
        },
        "specific_heat": {
          "value": null,
          "status": "not_reported_in_consulted_sources; do not infer or substitute"
        },
        "linear_thermal_expansion": {
          "value": null,
          "status": "not_reported_in_consulted_sources; do not infer or substitute"
        },
        "creep_constitutive_data": {
          "value": null,
          "status": "not_reported_in_consulted_sources; do not infer or substitute"
        },
        "wear_coefficient": {
          "value": null,
          "status": "not_reported_in_consulted_sources; do not infer or substitute"
        },
        "fatigue_SN_data": {
          "value": null,
          "status": "not_reported_in_consulted_sources; do not infer or substitute"
        },
        "strain_rate_dependence": {
          "value": null,
          "status": "not_reported_in_consulted_sources; do not infer or substitute"
        },
        "temperature_dependent_stress_strain": {
          "value": null,
          "status": "not_reported_in_consulted_sources; do not infer or substitute"
        },
        "interlaminar_fracture_energy": {
          "value": null,
          "status": "not_reported_in_consulted_sources; do not infer or substitute"
        },
        "printed_XY_Z_strength": {
          "value": null,
          "status": "No directional FFF strength published in consulted source"
        }
      },
      "mass_estimates": {
        "method": "density x nominal deposited volume; analytical, not Fusion solver output",
        "cube_side_mm": 50,
        "cube_solid_volume_cm3": 125,
        "cube_solid_mass_g": 126.25,
        "cube_20pct_core_shell_2mm_material_volume_cm3": 47.1312,
        "cube_20pct_core_shell_2mm_mass_g": 47.6025,
        "sphere_diameter_mm": 50,
        "sphere_solid_volume_cm3": 65.4498469498,
        "sphere_solid_mass_g": 66.1043
      }
    },
    {
      "id": "pc_polymax_v54",
      "name": "Polymaker PolyMax PC V5.4",
      "family": "PC",
      "source_url": "https://cdn.shopify.com/s/files/1/0548/7299/7945/files/PolyMax_PC_TDS_EN_V5.4.pdf",
      "data_origin": "FFF specimens; XY/Z declared",
      "conditioning": "Specimens printed in 90 C environment; sheet recommends annealing",
      "properties": {
        "density": {
          "value": 1.19,
          "unit": "g/cm3",
          "source_url": "https://cdn.shopify.com/s/files/1/0548/7299/7945/files/PolyMax_PC_TDS_EN_V5.4.pdf",
          "evidence": "Confirmed in previously researched manufacturer source; not a new physical measurement"
        },
        "young_modulus": {
          "value": {
            "XY": 2435,
            "Z": 2149
          },
          "unit": "MPa",
          "source_url": "https://cdn.shopify.com/s/files/1/0548/7299/7945/files/PolyMax_PC_TDS_EN_V5.4.pdf",
          "evidence": "Confirmed in previously researched manufacturer source; not a new physical measurement"
        },
        "ultimate_tensile_strength": {
          "value": {
            "XY": 53.44,
            "Z": 41.43
          },
          "unit": "MPa",
          "source_url": "https://cdn.shopify.com/s/files/1/0548/7299/7945/files/PolyMax_PC_TDS_EN_V5.4.pdf",
          "evidence": "Confirmed in previously researched manufacturer source; not a new physical measurement"
        },
        "elongation_at_break": {
          "value": {
            "XY": 4.53,
            "Z": 2.79
          },
          "unit": "%",
          "source_url": "https://cdn.shopify.com/s/files/1/0548/7299/7945/files/PolyMax_PC_TDS_EN_V5.4.pdf",
          "evidence": "Confirmed in previously researched manufacturer source; not a new physical measurement"
        },
        "flexural_strength": {
          "value": {
            "XY": 81.29
          },
          "unit": "MPa",
          "source_url": "https://cdn.shopify.com/s/files/1/0548/7299/7945/files/PolyMax_PC_TDS_EN_V5.4.pdf",
          "evidence": "Confirmed in previously researched manufacturer source; not a new physical measurement"
        },
        "flexural_modulus": {
          "value": {
            "XY": 2050
          },
          "unit": "MPa",
          "source_url": "https://cdn.shopify.com/s/files/1/0548/7299/7945/files/PolyMax_PC_TDS_EN_V5.4.pdf",
          "evidence": "Confirmed in previously researched manufacturer source; not a new physical measurement"
        },
